Repository: zyfengaa/silicon-knowledge

# Silicon Knowledge ⚡️

> **从数字逻辑到 TPU，系统性地理解硬件工作逻辑。**
>
> 一个面向软件工程师的硬件学习仓库。不满足于"调 API"，追求知道**代码在硬件上到底怎么跑**。

> **范围说明**：当前版本以**计算机体系结构**为主线（数字逻辑 → CPU → GPU/NPU/TPU → 系统分析），
> 器件物理、CMOS 电路、半导体工艺与先进封装等内容尚未覆盖，规划为独立模块。

---

## 🎯 学习目标

读完并动手实践本仓库的内容后，你应该能：

- **写出硬件感知的高性能代码**——知道缓存在哪、SIMD 怎么用、GPU 什么时候划算
- **用工具而不是直觉做性能分析**——能跑 `perf` / `nsys` 找瓶颈，用 Roofline 模型判断是 compute-bound 还是 memory-bound
- **看懂体系结构论文**——能理解 ISCA/MICRO/HPCA 论文的核心思想和技术贡献
- **做知情的硬件选型**——不被厂商峰值 TOPS 忽悠，能从工作负载出发评估 CPU/GPU/NPU/TPU
- **跨层对话**——能用芯片工程师的语言描述你的性能问题

---

## 🗺️ 学习路线

| 模块 | 主题 | 前置依赖 | 预估时间 |
|------|------|---------|---------|
| 01 | 数字逻辑基础 | 无 | 1-2 周 |
| 02 | 指令集与 CPU 基本组成 | 模块 01 | 2-3 周 |
| 03 | CPU 流水线 | 模块 02 | 2 周 |
| 04 | CPU 微架构进阶 | 模块 03 | 2-3 周 |
| 05 | 存储层次 | 模块 02 | 2-3 周 |
| 06 | GPU 架构 | 模块 03 | 3-4 周 |
| 07 | CUDA 编程与优化 | 模块 06 | 2-3 周 |
| 08 | NPU 神经网络处理器 | 模块 05 | 2-3 周 |
| 09 | Google TPU | 模块 08 | 1-2 周 |
| 10 | 其他加速器 | 模块 08 | 1-2 周 |
| 11 | 系统分析与性能工程 | 模块 01~10 | 3-4 周 |

> 建议顺序学习，每个模块的 notes/ 目录下有编号文档，按编号顺序阅读即可。

---

## 📂 仓库结构

```
silicon-knowledge/
├── 01-数字逻辑基础/              # 数字逻辑基础
├── 02-指令集与CPU基本组成/       # ISA 与 CPU 基本组成
├── 03-CPU流水线/                 # CPU 流水线
├── 04-CPU微架构进阶/             # CPU 微架构进阶
├── 05-存储层次/                  # 存储层次
├── 06-GPU架构/                   # GPU 架构
├── 07-CUDA编程与优化/            # CUDA 编程与优化
├── 08-NPU神经网络处理器/         # NPU 神经网络处理器
├── 09-Google-TPU/                # Google TPU
├── 10-其他加速器/                # 其他加速器
├── 11-系统分析与性能工程/        # 系统分析与性能工程
├── 综合实践项目/                 # 综合实践项目
├── SPECS.md                      # 硬件规格基线（数字口径的单一事实来源）
├── GLOSSARY.md                   # 术语表
├── ROADMAP.md                    # 详细学习路线图
├── STYLEGUIDE.md                 # 写作规范
└── tools.md                      # 推荐工具清单
```

每个模块内部遵循统一结构：

```
module-name/
├── README.md        # 本模块学习地图
├── notes/           # 核心笔记（编号文档）
├── code/            # 可运行的代码示例
├── diagrams/        # 架构图（可选，部分模块提供）
├── papers/          # 论文阅读笔记
└── exercises/       # 练习题 + 答案
```

---

## 🚀 快速开始

```bash

# 克隆仓库
git clone https://github.com/zyfengaa/silicon-knowledge.git
cd silicon-knowledge

# 从第一模块开始
cd 01-数字逻辑基础

# 13 — 工艺制造与先进封装

> 从一粒石英砂到一颗 AI 加速器：晶体管怎么做出来、怎么连起来、又怎么和 HBM 一起装进同一个封装。理解“算力上限”背后的物理与成本边界。

---

## 本模块内容

| 笔记 | 主题 | 核心问题 |
|------|------|---------|
| 01 | **从硅到晶圆** | 单晶硅如何长成 300 mm 晶圆，几何、缺陷与良率如何约束后续工艺 |
| 02 | **光刻** | 分辨率 R = k₁·λ/NA 与焦深如何决定最小图形；193i、EUV、High-NA 各自能走多远 |
| 03 | **前道工序 FEOL** | STI、阱、High-k/金属栅、源漏与退火如何在同一份热预算内完成 |
| 04 | **后道工序 BEOL** | 铜大马士革、低-k、RC 延迟、中继器与电迁移如何成为性能约束 |
| 05 | **制程节点解密** | 7nm/5nm/3nm 到底指什么；CPP、MP、单元高度与 SRAM 面积怎么比 |
| 06 | **Chiplet 与 UCIe** | 为什么拆 die；D2D 带宽密度、凸点间距与 UCIe 协议栈 |
| 07 | **2.5D/3D 先进封装** | CoWoS、EMIB、Foveros、混合键合与 HBM 堆叠的密度/成本区间 |
| 08 | **封装为什么成为瓶颈** | 热、翘曲、供电、信号完整性、良率如何共同封顶 GPU 的容量与带宽 |

## 前置知识

- [12 半导体器件与 CMOS 电路](../12-半导体器件与CMOS电路/)（PN 结、MOSFET、短沟道效应、CMOS 功耗）
- [05-08 HBM 与 GDDR](../05-存储层次/notes/08-hbm-and-gddr.md)（HBM 的宽接口、堆叠与带宽口径）
- 可选：[11-03 功耗、能效与芯片热设计](../11-系统分析与性能工程/notes/03-power-thermal.md)（Tj、Rth 与封装热阻）

## 建议学习方式

1. 先读 01–02，建立“晶圆 + 光刻”这条制造地基，记住 300 mm、775 µm、26 × 33 mm 曝光场这几个锚点。
2. 再读 03–04，把 FEOL 的热预算账本和 BEOL 的 RC 账本分开理解；两者约束的是不同尺度。
3. 读 05 时不要背节点名，改用 CPP、MP、track 高度和 SRAM 位单元面积做横向比较。
4. 读 06–07 时始终问三个问题：带宽要多高、边缘有多长、封装愿意付多少钱。
5. 最后用 08 做收口，把热、翘曲、供电、信号完整性和良率放回同一张封装约束图。
6. 完成 `exercises/13-process-q.md` 的八组计算，再用 `papers/01-amd-chiplet.md` 对照真实产品的拆分决策。

## 本模块代码

| 文件 | 内容 |
|------|------|
| `code/python/lithography_resolution.py` | 扫描波长、NA 与 k₁，绘制分辨率与焦深曲线，对比 193i / EUV / High-NA |
| `code/python/interconnect_rc.py` | 计算互连电阻、电容与 RC 延迟，演示线宽缩放和中继器分段的效果 |

> 两个脚本把笔记中的公式变成可调参数的曲线，输出图保存在脚本同目录。运行前请确认 `code/python/` 下已有对应文件；若尚未生成，可按 02 与 04 的公式自行实现。

## 关键产出

- [ ] 能解释 300 mm 晶圆的厚度、平坦度与边缘排除为什么进入光刻预算
- [ ] 能用 R = k₁·λ/NA 和 DOF = k₂·λ/NA² 比较 193i、EUV 与 High-NA
- [ ] 能画出 FEOL 主流程，并说明 Gate-Last 如何重排热预算
- [ ] 能计算一条互连的 R、C、RC 延迟，并解释中继器为什么把 L² 变成近似 L
- [ ] 能用 CPP、MP、track 高度与 SRAM 位单元面积比较两个“nm 级”工艺
- [ ] 能估算 10 TB/s 的 die-to-die 带宽需要多长芯片边缘，并选择封装类型
- [ ] 能解释中介层面积、HBM 堆叠数与凸点间距如何共同封顶 GPU 容量和带宽

## 参考文献

- Plummer, J. D., Deal, M. D., & Griffin, P. B. *Silicon VLSI Technology: Fundamentals, Practice and Modeling*. Prentice Hall, 2000.
- Weste, N. H. E., & Harris, D. *CMOS VLSI Design: A Circuits and Systems Perspective*, 4th ed. Addison-Wesley, 2010.
- Levinson, H. J. *Principles of Lithography*, 4th ed. SPIE Press, 2019.
- UCIe Consortium. *Universal Chiplet Interconnect Express (UCIe) 1.0 Specification*, 2022.
- TSMC. *CoWoS Technology* and *2024 Annual Report*. — 中介层尺寸与封装路线图（公开估算）。
- JEDEC. *JESD238A (HBM3E)* and *JESD270-4 (HBM4)*, 2023–2025.
- Lau, J. H. *Semiconductor Advanced Packaging*. Springer, 2021.
- Naffziger, S. et al. “AMD Chiplet Architecture for High-Performance Desktop and Server Processors.” *ISSCC*, 2020.
- 本仓库 `SPECS.md` §7、§8. — 工艺、封装、良率与成本的课程基线。

File: 13-工艺制造与先进封装/notes/01-silicon-to-wafer.md
# 01 — 从硅到晶圆

> 一句话结论：芯片制造从纯度 99.9999999% 以上的单晶硅锭开始；把它切成直径 300 mm、厚度约 775 µm 的晶圆，并把表面缺陷、颗粒与平坦度控制到纳米级，是后续所有光刻、薄膜与刻蚀工序的共同地基。

## 为什么讲这个

模块 12 讨论 [MOSFET 工作原理](../../12-半导体器件与CMOS电路/notes/02-mosfet-operation.md)，即器件为什么能开关、为什么会有短沟道效应；模块 13 讨论这些器件**如何被制造出来**。两者的交汇点就是晶圆：它既是器件的半导体衬底，也是整条产线的机械载体、热学边界和污染控制对象。

晶圆的直径、厚度、晶向、电阻率和表面平坦度不是“背景参数”，而是会直接约束工艺窗口。例如光刻机的焦深只有几十到一百多纳米，晶圆的翘曲和局部平坦度会直接吃掉这部分预算；晶圆表面的一个颗粒，可能让整个曝光场内的图形失效。

本篇只讨论“硅材料 → 抛光晶圆”这一段。晶圆进入产线后的薄膜、[光刻](02-lithography.md)、[FEOL](03-feol.md) 与 [BEOL](04-beol.md) 在后续笔记展开；集群层面的算力与成本不在本篇范围内。

## 核心概念

### 1. 从冶金硅到电子级多晶硅

芯片级硅的起点是石英砂（SiO₂）。在电弧炉中用碳还原，得到纯度约 98%–99% 的**冶金级硅（Metallurgical-Grade Silicon, MG-Si）**。这还远远不够：金属离子和硼、磷等掺杂元素会破坏器件电学特性。

工业上通常走“硅 → 三氯氢硅（SiHCl₃）→ 蒸馏提纯 → 还原”的路线，即西门子法；流化床反应器（Fluidized Bed Reactor, FBR）是另一条更低能耗的路线。最终得到**电子级多晶硅（Electronic-Grade Polysilicon, EGS）**，纯度达到 9N–11N（99.9999999%–99.999999999%）量级，关键金属杂质控制在 ppt 级。

需要区分两个“多晶硅”：这里的 EGS 是拉晶的原料；而芯片制造中的**多晶硅（Polysilicon）**栅极，是后续在晶圆上沉积的薄膜，两者不是同一个东西。

### 2. 直拉法（Czochralski, CZ）

主流单晶硅由**直拉法（Czochralski, CZ）**生长。把 EGS 碎料和掺杂剂装入**石英坩埚（Quartz Crucible）**，加热到硅熔点以上（约 1,414 °C，工艺常在 1,420–1,450 °C），再将一颗取向合适的**籽晶（Seed Crystal）**浸入熔体，缓慢提拉并旋转，熔体在固液界面处按籽晶的晶格排列凝固，形成单晶锭。

几个关键动作：

- **缩颈（Necking）**：先快速拉出一段很细的颈部，让位错滑移出晶体，随后再“放肩”到目标直径。没有这一步，晶锭会继承籽晶和热冲击引入的位错。
- **等径生长**：通过提拉速度、坩埚反向旋转和热场控制直径。典型提拉速度在 0.5–2 mm/min 量级（Plummer 等，2000，随直径与热场变化）。
- **收尾（Tail）**：末端逐渐缩小直径，避免快速离开熔体时产生热应力裂纹。
- **掺杂与分凝**：硼、磷、砷在硅中的分凝系数 k = C_s/C_l 小于 1，杂质会优先留在熔体中，因此晶锭从头到尾的电阻率并不均匀。区熔（Float Zone, FZ）和中子嬗变掺杂（Neutron Transmutation Doping, NTD）可用于更高均匀性的特殊需求，但逻辑芯片主流仍是 CZ。
- **氧与碳**：石英坩埚会向熔体释放氧，氧含量通常在 5–18 ppma 量级（旧 ASTM 口径，Plummer 等，2000）。氧既有害也有用：过多会形成氧沉淀和缺陷，适量却可用于**内吸杂（Intrinsic Gettering）**。磁场直拉（MCZ）可抑制熔体对流，改善氧分布。

CZ 的产物是一根重达数百公斤、长度约 1–2 m 的单晶锭（公开资料，2000s–2020s 产线量级）。它还不是晶圆。

### 3. 从晶锭到晶圆

晶锭要经过一套“减材”流程才能变成晶圆：

1. **切头尾、磨外圆**：去除两端不合格区，把直径磨到目标值。
2. **定位结构**：300 mm 晶圆通常用**定位缺口（Notch）**标识晶向和类型；200 mm 及更早世代常用平边（Flat）。
3. **切片（Slicing）**：用金刚线线锯把晶锭切成薄片。锯缝（kerf）会损失一部分硅，线径和切片质量直接影响材料利用率与表面损伤层。
4. **研磨/腐蚀**：去除切片留下的机械损伤和应力层，常用磨削加酸/碱腐蚀。
5. **抛光（Polishing）**：先双面抛光，再对正面做镜面抛光；本质上与**化学机械抛光（Chemical Mechanical Polishing, CMP）**同源，靠化学腐蚀与机械作用的平衡获得原子级平坦表面。
6. **边缘倒角、清洗、激光打标、检测**：圆滑边缘可防止搬运崩边和颗粒产生；最后按厚度、平坦度、颗粒、缺陷等指标分级。

需要外延沟道或重掺杂衬底时，还会在抛光片上再长一层**外延层（Epitaxial Layer）**，形成**外延片（Epitaxial Wafer）**。例如在重掺杂 p+ 衬底上生长轻掺杂 p 外延层，可在保持低衬底电阻的同时改善器件隔离和软错误率。

### 4. 晶圆几何与规格

300 mm 已成为主流，450 mm 虽被讨论多年但未大规模采用。按 SPECS §7.2，300 mm 晶圆的标准厚度约 **775 µm**。这个厚度不是随便定的：它要保证晶圆在搬运、热处理和工艺设备中足够刚性，同时兼顾热容量与成本。

晶圆几何有几个容易混淆的指标：

- **总厚度变化（Total Thickness Variation, TTV）**：整片厚度最大值与最小值之差。
- **弯曲度（Bow）**：自由状态下晶圆中心面相对参考面的整体弯曲。
- **翘曲（Warp）**：整片偏离理想平面的最大距离，包含局部和整体形变。
- **局部平坦度（Site Flatness）**：某个曝光场内的高度偏差，常以 SFQR 等指标表示，直接关系到光刻能否落在焦深内。
- **表面粗糙度（Roughness, Ra）**：抛光面的微观起伏，先进抛光片可达 0.1 nm 量级。

这些指标的具体限值随晶圆等级、节点和客户规范变化。下表给出课程用的量级，不应作为采购规格。

### 5. 缺陷、颗粒与沾污

晶圆上的“缺陷”可以分成几类，它们对良率的影响机制不同：

- **晶体原生缺陷**：空位/间隙原子团簇、晶体原生凹坑（Crystal-Originated Pit, COP）、位错、层错、滑移线。它们来自拉晶和热处理，位于硅内部或表面。
- **颗粒（Particle）**：附着在表面的尘埃、聚合物残留、碎片。颗粒会遮挡曝光、造成刻蚀掩蔽或薄膜针孔。
- **金属沾污**：Fe、Cu、Ni 等过渡金属引入深能级，增加漏电、降低少子寿命、恶化栅氧化层完整性。
- **表面化学残留**：有机膜、自然氧化层、清洗液残留，会影响光刻胶附着和界面质量。

**吸杂（Gettering）** 是控制金属沾污的重要手段：在晶圆背面制造损伤层或沉积多晶硅层（外吸杂），或在硅内部利用氧沉淀（内吸杂），把金属杂质“吸”到远离器件区的位置。

### 6. 晶圆级良率

晶圆级良率回答两个问题：一片能放多少个 die，以及其中有多少是好的。

每片 die 数可用 SPECS §8.2 的近似式估算：

```
N ≈ π(D/2 − e)² / A − πD / √(2A)
```

其中 D 为晶圆直径，e 为边缘排除宽度，A 为单个 die 面积。举例：D = 300 mm、e = 3 mm、A = 100 mm²，得到 N ≈ 612 个 die。die 越大，边缘浪费和面积项都更不利。

良率则常用 Poisson 模型起步：

```
Y = exp(−A·D0)
```

A 以 cm² 计，D0 为致命缺陷密度。取 D0 = 0.3 defects/cm²：100 mm²（1 cm²）的 die 良率约 74%；若 die 面积增至 8 cm²，良率降到约 9%。这解释了大 die 为何昂贵，也解释了大芯片为何倾向采用芯粒拆分——但芯粒的封装与互连属于本模块后续内容。

真实的良率还包含参数良率（速度、功耗、漏电不达标）、边缘良率、测试覆盖率和封装损失。晶圆级测试（wafer probe）会在切割前筛掉大部分坏 die；先进封装对“已知合格 die（KGD）”的要求更高。

## 关键图示

**图 1：CZ 拉晶到晶圆的主流程**

```
电子级多晶硅 + 掺杂剂
          │
          ▼
   ┌──────────────┐
   │ 石英坩埚熔硅 │◄──── 籽晶（〈100〉）
   │   ~1420 °C   │
   └──────┬───────┘
          │ 浸入 → 缩颈 → 放肩 → 等径 → 收尾
          ▼
      单晶硅锭
          │
          ▼
  切头尾 / 磨外圆 / 开定位缺口
          │
          ▼
  金刚线切片 → 研磨/腐蚀 → 抛光 → 清洗/检测
          │
          ▼
        晶圆
```

**图 2：晶圆几何指标**

```
        ┌──────────────────────────────┐
        │      正面镜面抛光             │  Ra ~ 0.1 nm
        │                              │
        │        硅单晶 ~775 µm         │  ← TTV：总厚度变化
        │                              │
        │      背面磨削/抛光            │
        └──────────────────────────────┘
             ↑ bow（整体弯曲）
        ～～～～～～～～～～～～～～～～～～  ← warp（翘曲）
```

**表 1：300 mm 晶圆的典型参数（课程量级）**

| 参数 | 取值/范围 | 口径 | 来源/年份 |
|------|----------|------|----------|
| 直径 | 300 mm | 主流标准；450 mm 未大规模采用 | SEMI M1；SPECS §7.2 |
| 面积 | ~706.9 cm² | 由直径计算 | 几何计算 |
| 厚度 | ~775 µm | 标准厚度，量级 | SEMI M1；SPECS §7.2 |
| 质量 | ~128 g | 按硅密度 2.33 g/cm³ 估算 | 几何计算 |
| 晶向 | 〈100〉 | CMOS 逻辑常用 | 教材，2000 |
| 轻掺杂电阻率 | 1–20 Ω·cm（p 型） | 逻辑衬底量级 | 公开估算，2020s |
| 重掺杂衬底电阻率 | 0.001–0.02 Ω·cm | 外延片衬底量级 | 公开估算，2020s |
| 间隙氧浓度 | 5–18 ppma（原子百万分率） | 旧 ASTM 口径 | Plummer 等，2000 |
| TTV | ≤ 1–3 µm | 抛光片等级相关 | 公开规格量级，2020s |
| Bow/Warp | ≤ 20–40 µm | 依晶圆等级 | 公开规格量级，2020s |
| 局部平坦度（SFQR） | ≤ 20–30 nm | 先进曝光场要求 | 公开规格量级，2020s |
| 表面粗糙度 | Ra ≤ 0.1–0.2 nm | 镜面抛光面 | 公开规格量级，2020s |
| 颗粒 | ≥ 30 nm，< 10–20 颗/片 | 先进等级 | 公开规格量级，2020s |
| 边缘排除 | ~1–3 mm | 良率计算常用 | 工程估算，2020s |

## 深入理解

### 为什么是 775 µm，而不是更薄或更厚

晶圆厚度是机械、热学与工艺的综合折中。太薄，搬运和高温工艺中容易翘曲、崩边，光刻机的吸盘也难以保证平坦；太厚，则增加材料成本、热质量和后续减薄负担。775 µm 对 300 mm 晶圆而言，能在自重和热应力下维持可接受的刚性。

到了 3D 封装和背面供电阶段，晶圆会被临时键合到载片，再减薄到几十微米甚至微米级，以露出**硅通孔（Through-Silicon Via, TSV）**；HBM 的多层堆叠就是典型例子（见 [HBM 与 GDDR](../../05-存储层次/notes/08-hbm-and-gddr.md)）。这时机械支撑由载片和键合胶提供，厚度约束的逻辑就完全不同了。

### 晶向为什么选 〈100〉

CMOS 逻辑普遍使用 〈100〉 晶向：Si/SiO₂ 界面态密度较低，电子迁移率较好，工艺成熟。〈111〉 在双极和功率器件中更常见，〈110〉 则在某些应力工程和 FinFET 侧壁研究中出现。晶向会影响氧化速率、刻蚀形貌、解理行为和应力分布，不是“随便切一刀”。

### 平坦度如何变成光刻预算

光刻的**焦深（Depth of Focus, DOF）**在先进节点只有几十纳米量级。晶圆在曝光场内的高低起伏、卡盘吸附后的形变、以及前道薄膜带来的应力，都会消耗这部分预算。因此晶圆厂会规定局部平坦度（如 SFQR），并要求扫描仪逐场调焦与调平。晶圆边缘的“滚降（edge roll-off）”区域通常被排除在有效 die 之外，这也是边缘排除宽度的来源之一。

### 电阻率与掺杂分布

CZ 的分凝让电阻率沿晶锭轴向漂移。对逻辑工艺，衬底电阻率影响阱电容、衬底噪声耦合和闩锁（latch-up）；对外延片，重掺杂衬底提供低阻通路，轻掺杂外延层提供器件沟道。掺杂浓度、氧含量和热历史还会影响氧沉淀行为，进而影响吸杂能力和晶圆在高温工序中的翘曲。

### 缺陷不是“有或没有”，而是分布问题

良率模型里的 D0 是宏观平均。真实缺陷在晶圆上并非均匀分布：边缘、滑移线附近、局部沾污区往往更密集。负二项模型用团簇参数 α 描述这种非均匀性，因此在同一 D0 下，团簇越严重，大 die 的良率越差。晶圆厂会做缺陷分布图（defect map）、失效分析（聚焦离子束/透射电镜，FIB/TEM）和在线检测（inline inspection），把缺陷类型与具体工序关联起来。

## 总结

晶圆不是“一块硅”，而是一套被严格定义的机械、化学与电学基座：CZ 决定晶体质量与掺杂分布，切片/研磨/抛光决定几何与表面，清洗与检测决定污染水平。300 mm、约 775 µm 是当前主流量级，平坦度与颗粒直接进入光刻焦深和良率预算。理解这一层，才能理解后续 FEOL/BEOL 为什么对热预算、洁净度和表面状态如此敏感。

## 参考文献

1. Plummer, J. D., Deal, M. D., & Griffin, P. B. *Silicon VLSI Technology: Fundamentals, Practice and Modeling*. Prentice Hall, 2000. — 第 1–3 章：晶体生长、晶圆制备与工艺总览。
2. Weste, N. H. E., & Harris, D. *CMOS VLSI Design: A Circuits and Systems Perspective*, 4th ed. Addison-Wesley, 2010. — 第 1–2 章：制造流程、晶圆与良率的基本概念。
3. SEMI M1-0712. *Specifications for Polished Monocrystalline Silicon Wafers*. SEMI, 2012. — 300 mm 晶圆直径、厚度、定位缺口与几何指标口径。
4. Zulehner, W. “Czochralski Growth of Silicon.” *Journal of Crystal Growth*, 1983. — CZ 拉晶、缩颈、掺杂分凝与氧行为的经典综述。
5. IRDS. *International Roadmap for Devices and Systems: More Moore*, 2023. — 晶圆尺寸、工艺节点与衬底路线图口径（含 450 mm 未普及的背景）。
6. 本仓库 `SPECS.md` §7.2、§8.2. — 300 mm/775 µm、每片 die 数与良率公式的课程基线。

File: 13-工艺制造与先进封装/notes/02-lithography.md
# 02 — 光刻：把图形印进硅片

> 一句话结论：光刻用光把掩模版图形转移到光刻胶上，决定芯片的最小可制造尺寸；分辨率 R = k₁·λ/NA，焦深 DOF = k₂·λ/NA²，先进节点靠 193 nm 浸没式多重曝光与 13.5 nm EUV 接力推进。

## 为什么讲这个

在整条芯片流程里，光刻是唯一直接定义“图形最小能有多小”的工序。薄膜可以长得很薄，刻蚀可以刻得很深，但如果光刻无法分辨，后面的工艺再精确也没有意义。也正因如此，光刻机是产线上最昂贵、节拍最受限、工艺窗口最窄的设备之一。

光刻把设计版图（GDS）转换成每一层实际的几何形状。一层光刻通常对应一次涂胶、曝光、显影和后续刻蚀/注入；先进逻辑芯片的掩模层数可达 50–80 层量级（公开估算，2024 前后，依产品），任何一层的套刻或临界尺寸失控都会造成整片报废。

本篇讨论光刻的物理极限与工程手段，不展开具体机型操作。器件为什么要这些图形，见 [MOSFET 工作原理](../../12-半导体器件与CMOS电路/notes/02-mosfet-operation.md)；图形形成后的掺杂与互连，分别见 [FEOL](03-feol.md) 与 [BEOL](04-beol.md)。

## 核心概念

### 1. 光刻在流程中的位置

典型循环是“成膜 → 光刻 → 刻蚀/注入 → 去胶 → 清洗”。光刻本身不永久保留图形：**光刻胶（Photoresist）**只是临时掩模，真正被刻进硅、氧化硅或金属的是后续工序。因此光刻胶的分辨率、抗刻蚀性和缺陷水平必须与下层材料匹配。

光刻的三项核心指标是：

- **临界尺寸（Critical Dimension, CD）**：一条线或一个孔的关键宽度。
- **套刻（Overlay）**：当前层图形相对前一层的位置误差。
- **缺陷密度**：颗粒、残胶、断线、桥连等。

### 2. 标准光刻流程

1. **表面准备**：清洗、脱水烘烤，必要时用六甲基二硅氮烷（HMDS）做表面疏水处理，增强光刻胶附着。
2. **旋涂（Spin Coating）**：把光刻胶滴在晶圆中心，高速旋转形成均匀薄膜。DUV 胶厚约 50–100 nm，EUV 胶更薄，常在 20–50 nm 量级（公开工艺资料，2020s）。
3. **软烘（Soft Bake / PAB）**：去除溶剂、提高附着力与均匀性。
4. **对准与曝光（Alignment & Exposure）**：步进扫描机把掩模版图形按 4× 缩小投影到晶圆上，逐场曝光。
5. **曝光后烘（Post-Exposure Bake, PEB）**：对化学放大胶（CAR），PEB 让光酸扩散并完成去保护反应，直接影响 CD 和线边缘粗糙度。
6. **显影（Develop）**：常用 2.38% 四甲基氢氧化铵（TMAH）水溶液，选择性地溶解曝光区（正胶）或未曝光区（负胶），随后冲洗、甩干。
7. **硬烘与量测**：提高抗刻蚀性，用临界尺寸扫描电镜（CD-SEM）、散射测量等手段检查 CD、套刻和缺陷。
8. **刻蚀/注入**：把胶图形转移到下层材料；去胶后进入下一层。

正胶与负胶的选择取决于图形密度、驻波和工艺窗口。i-line 时代常用 DNQ/酚醛树脂体系；DUV 和 EUV 主流是**化学放大光刻胶（Chemically Amplified Resist, CAR）**；EUV 还在探索金属氧化物胶等更高吸收、更低随机缺陷的体系。

### 3. 分辨率与焦深

光刻分辨率的经典表达式是**瑞利判据（Rayleigh Criterion）**：

```
R = k₁ · λ / NA          （可分辨的半周期）
DOF = k₂ · λ / NA²       （焦深）
```

其中 λ 是曝光波长，NA 是**数值孔径（Numerical Aperture, NA）**，k₁、k₂ 是与照明、掩模、光刻胶和工艺相关的经验系数。这个公式不是精确的电磁场解，但它清楚说明了三条路线：

- 缩短波长 λ；
- 增大数值孔径 NA；
- 降低 k₁（靠分辨率增强技术、照明优化和多重曝光）。

k₁ 的理论下限约 0.25，量产通常在 0.25–0.3 量级（公开资料，2020s）。NA 的增大受镜头材料和介质折射率限制；这也是 193 nm 干式之后必须走浸没式的原因。

### 4. 193 nm 浸没式与多重曝光

193 nm 干式光刻的 NA 上限约 0.93，对应半周期约 68 nm（按 k₁ = 0.33 估算）。**浸没式光刻（Immersion Lithography）** 在镜头与晶圆之间充入超纯水：水的折射率在 193 nm 约 1.44，使系统有效 NA 提升到 1.35 左右，等效波长缩短到约 134 nm。按同一 k₁ 估算，半周期降到约 47 nm；实际量产通过 OPC、离轴照明等把单次曝光推到 38–40 nm 半周期量级（公开估算，2010s–2020s）。

再往下，单次曝光不够，就要做**多重曝光（Multiple Patterning）**：

- **LELE（Litho-Etch-Litho-Etch）**：把一层图形拆成两次曝光、两次刻蚀，间距减半。
- **SADP（Self-Aligned Double Patterning）**：先做芯轴（mandrel），再沉积侧墙，去掉芯轴后留下两倍密度的侧墙图形；**SAQP** 再重复一次，做到四倍密度。
- **Cut Mask**：用额外的切断曝光把连续线条切成所需图形。

多重曝光的代价是掩模数、工艺步骤、套刻误差和成本都增加。套刻误差会直接转化为线宽偏差和边缘放置误差，因此先进节点的套刻预算常被压到 2–3 nm 量级（公开估算，2020s）。

### 5. EUV：13.5 nm 与反射式光学

当 193 nm 多重曝光接近经济性极限，**极紫外光刻（Extreme Ultraviolet, EUV）** 接手。EUV 使用 13.5 nm 波长，NA 为 0.33（标准机型）。按 k₁ = 0.33 估算，单次曝光半周期约 13.5 nm；实际量产量级在 13–16 nm 半周期（公开资料，2020s，依工艺与照明）。

EUV 的工程难点来自“所有材料都强烈吸收 13.5 nm”：

- **反射式光学**：不能使用透射镜头，只能用 Mo/Si 多层膜反射镜。每面镜子的反射率约 70%，经过十余面镜子后，到达晶圆的光只剩百分之几（公开估算，2020s）。
- **反射式掩模版**：掩模由 Mo/Si 多层膜衬底和 TaBN 等吸收层组成，光以一定角度入射再反射，带来掩模三维效应（shadowing）和水平/垂直图形偏差。
- **真空环境**：EUV 在空气中会被吸收，整条光路和晶圆传输都需要真空。
- **光源**：主流是激光驱动锡液滴等离子体（Laser-Produced Plasma, LPP），产生 13.5 nm 辐射；光源功率、收集镜寿命和锡污染控制是产能关键。
- **光刻胶**：EUV 光子能量高、光子数少，随机效应（stochastic effect）和线边缘粗糙度更突出；胶厚更薄，抗刻蚀性更差，需要硬掩模配合。

EUV 单机产能约 160–220 片/小时（厂商公开规格，2023–2025 年机型），仍低于成熟 DUV；因此“用 EUV 减少多重曝光次数”与“用 DUV 多重曝光避开 EUV 成本”之间需要按层做经济性权衡。

### 6. High-NA EUV

把 NA 从 0.33 提到 **0.55**，可把单次曝光半周期推进到约 8 nm（按 k₁ = 0.33 估算）。这就是 **High-NA EUV（高数值孔径 EUV）**。代价是：

- 焦深按 1/NA² 缩小，工艺窗口更窄；
- 采用变形（anamorphic）光学，4×/8× 缩小，曝光场缩小到 26 × 16.5 mm 半场；
- 大 die 需要两次曝光拼接（stitching），增加套刻与设计约束；
- 掩模、光刻胶、量测和整机成本都要重新设计。

High-NA 在 2024–2026 年处于早期导入/评估阶段，具体量产节点与采用范围应以厂商路线图为准（公开路线图，2024–2026）。

### 7. 掩模版与曝光场

**掩模版（Reticle / Mask）** 是图形的母版。标准掩模版基板为 6 × 6 英寸（约 152 mm），曝光场在晶圆上为 **26 × 33 mm（约 858 mm²）**，对应掩模侧 4× 后的 104 × 132 mm 图形区（SPECS §7.2）。

几个直接后果：

- 单次曝光最多覆盖约 858 mm²；die 大于曝光场时，需要拼接（stitching）或多掩模曝光。
- 掩模版上除了图形，还有对准标记、套刻标记、条形码和划片道（scribe line）结构。
- 掩模缺陷会被 4× 缩小复制到晶圆上，因此掩模检测、修复（聚焦离子束 FIB / 激光）和保护膜（Pellicle）至关重要。
- EUV 掩模是反射式的，不能简单沿用 DUV 的 Pellicle 方案；薄膜材料与散热是独立工程问题。

## 关键图示

**图 1：光刻循环**

```
清洗/脱水 → HMDS → 旋涂光刻胶 → 软烘
   → 对准 → 曝光 → PEB → 显影 → 硬烘
   → CD/套刻/缺陷量测 → 刻蚀或注入 → 去胶
```

**图 2：EUV 反射式光路**

```
EUV 光源（Sn 等离子体，13.5 nm）
        │
        ▼
   ┌──────────┐        反射式掩模版
   │ 照明镜组 │──────► [Mo/Si 多层膜 + TaBN 吸收层]
   └──────────┘               │
                              │ 4× 缩小
                              ▼
                     ┌────────────────┐
                     │   投影镜组     │  （多面 Mo/Si 反射镜）
                     └───────┬────────┘
                             ▼
                          [晶圆]  ← 真空、步进扫描
```

**图 3：分辨率与焦深的权衡**

```
可分辨半周期 R
   │  R = k₁·λ/NA
   │        │
   │        └── 缩短 λ 或增大 NA → R 下降
   │
   │  DOF = k₂·λ/NA²
   │        └── NA 增大 → DOF 以平方速度下降
   └──────────────────────────────► NA
```

**表 1：DUV / EUV / High-NA 对比**

| 项目 | 193 nm 干式 | 193 nm 浸没式 | EUV 0.33 NA | EUV High-NA 0.55 |
|------|-------------|---------------|-------------|------------------|
| 波长 | 193 nm | 193 nm（水中等效 ~134 nm） | 13.5 nm | 13.5 nm |
| NA | ≤ 0.93 | ≤ 1.35 | 0.33 | 0.55 |
| 单次曝光半周期（k₁≈0.33） | ~68 nm | ~47 nm | ~13.5 nm | ~8 nm |
| 焦深（k₂≈0.5，公式量级） | ~110 nm | ~53 nm | ~62 nm | ~22 nm |
| 光学形式 | 透射 | 透射 + 水浸没 | 全反射 | 全反射、变形光学 |
| 掩模 | 透射 | 透射 | 反射式 | 反射式 |
| 曝光场 | 26 × 33 mm | 26 × 33 mm | 26 × 33 mm | 26 × 16.5 mm 半场 |
| 典型角色 | 成熟层/低成本层 | N7/7nm 级及以上多重曝光 | 先进逻辑关键层 | 2024–2026 早期导入（路线图） |

> 表中半周期与焦深是按公式做的量级估算，不是某台设备的保证规格；实际分辨率取决于照明、掩模、光刻胶和工艺窗口。

## 深入理解

### 瑞利公式的边界

R = k₁·λ/NA 描述的是“在给定照明和掩模条件下，光学系统能分辨的最小半周期”。它没有包含光刻胶的化学扩散、显影的非线性、掩模三维效应和随机缺陷，因此不能直接当作最终 CD。真正决定能否量产的是**工艺窗口（Process Window）**：在曝光剂量和焦深的二维平面上，CD 仍落在规格内的区域。工艺窗口越大，产线越稳。

### k₁ 不能无限降低

k₁ 接近 0.25 时，图形对比度迅速下降，掩模误差增强因子（Mask Error Enhancement Factor, MEEF）上升，线边缘粗糙度和随机缺陷恶化。**光学邻近校正（Optical Proximity Correction, OPC）** 通过预畸变掩模图形补偿邻近效应；**相移掩模（Phase-Shift Mask, PSM）** 利用相位抵消提高对比度；**亚分辨率辅助图形（Sub-Resolution Assist Feature, SRAF）** 改善孤立图形的工艺窗口；**离轴照明（Off-Axis Illumination, OAI）** 和光源-掩模联合优化（Source-Mask Optimization, SMO）则从照明侧争取对比度。反向光刻（Inverse Lithography Technology, ILT）把掩模优化当成逆问题求解，计算量很大但能进一步压低 k₁。

### 套刻、CDU 与边缘放置误差

先进节点不再只看 CD。**边缘放置误差（Edge Placement Error, EPE）** 把 CD 均匀性、套刻、掩模误差、刻蚀偏差和随机效应合并成一个预算：

```
EPE² ≈ CDU² + Overlay² + Mask Error² + Etch Bias² + Stochastic²
```

这些项不是简单独立，但工程上常按预算分配。EUV 的随机效应和掩模三维效应让 EPE 控制更难；High-NA 的焦深更小，对晶圆平坦度和扫描仪调平提出更高要求。

### 随机效应与线边缘粗糙度

EUV 每个光子能量高，同样曝光剂量下光子数更少，光子散粒噪声更明显；光酸产生、扩散和显影的随机性会造成**线边缘粗糙度（Line Edge Roughness, LER）** 和局部 CD 偏差，严重时形成断线或桥连的**随机缺陷（Stochastic Defect）**。提高剂量可降低随机性，但会牺牲产能；更吸收的胶、更均匀的光酸产生剂（Photoacid Generator, PAG）分布、更薄的胶和更稳定的显影是关键方向。

### 光刻胶只是“临时掩模”

光刻胶的图形必须通过刻蚀转移到下层。先进节点常用多层硬掩模：光刻胶 → 底部抗反射层（BARC）→ 旋涂碳（SOC）→ 氮化硅/氧化硅硬掩模 → 目标材料。硬掩模提供刻蚀选择比和高的深宽比能力；光刻胶只负责“定义”，不负责“承受全部刻蚀”。因此胶厚可以很薄，但硬掩模的沉积、刻蚀和去除会增加工艺步骤与成本。

### 量测与计算光刻

CD-SEM 提供局部形貌，光学散射测量（OCD）提供大面积统计数据，原子力显微镜（AFM）提供三维轮廓，套刻量测提供层间对准。计算光刻把掩模、照明、光刻胶模型和刻蚀模型串起来，在曝光前预测工艺窗口并优化掩模。随着图形接近物理极限，光刻越来越像“计算 + 材料 + 光学”的联合设计，而不是单纯的曝光动作。

## 总结

光刻的分辨率由 λ、NA 和 k₁ 共同决定：193 nm 浸没式把 NA 推到 1.35，多重曝光继续拆分间距；EUV 用 13.5 nm 和反射式光学把单次曝光推进到十几纳米半周期；High-NA 再用 0.55 NA 争取个位数半周期，但焦深和曝光场随之收紧。掩模版、光刻胶、OPC 和量测共同决定工艺窗口。理解这些约束，才能理解为什么先进节点的成本、周期和良率都与光刻强绑定。

## 参考文献

1. Plummer, J. D., Deal, M. D., & Griffin, P. B. *Silicon VLSI Technology: Fundamentals, Practice and Modeling*. Prentice Hall, 2000. — 第 5 章：光刻工艺、分辨率与光刻胶。
2. Levinson, H. J. *Principles of Lithography*, 4th ed. SPIE Press, 2019. — 瑞利判据、NA/焦深、照明与掩模的基础。
3. Mack, C. A. *Fundamental Principles of Optical Lithography: The Science of Microfabrication*. Wiley, 2007. — 光刻胶成像、OPC 与工艺窗口。
4. Bakshi, V. (ed.). *EUV Lithography*, 2nd ed. SPIE Press, 2018. — EUV 光源、反射光学、掩模与光刻胶。
5. IRDS. *International Roadmap for Devices and Systems: Lithography*, 2023. — 193i/EUV/High-NA 的路线图与量级口径。
6. ASML. *Annual Report 2024* and NXE/EXE product documentation. — EUV/High-NA 机型 NA、曝光场与产能的公开规格（2023–2025）。
7. 本仓库 `SPECS.md` §7.2. — 13.5 nm、NA 0.33/0.55、26 × 33 mm 曝光场的课程基线。
